Repository: anilkunwar/materials_engineering2025a

# Materials Engineering 2025 A 

*Basic*
*Advanced*
*Advanced Compilation using Latexmk*

File: main.tex (part 1 of 3)
%% 
%% Copyright 2019 Elsevier Ltd
%% 
%% This file is part of the 'CAS Bundle'.
%% --------------------------------------
%% 
%% It may be distributed under the conditions of the LaTeX Project Public
%% License, either version 1.2 of this license or (at your option) any
%% later version.  The latest version of this license is in
%%    http://www.latex-project.org/lppl.txt
%% and version 1.2 or later is part of all distributions of LaTeX
%% version 1999/12/01 or later.
%% 
%% The list of all files belonging to the 'CAS Bundle' is
%% given in the file `manifest.txt'.
%% 
%% Template article for cas-sc document class for 
%% single column output.
%\RequirePackage[undo-recent-deprecations]{expl3}
%
\RequirePackage[undo-recent-deprecations]{expl3}
%
%\RequirePackage[undo-recent-deprecations]{expl3}
%\documentclass[a4paper,fleqn,longmktitle]{cas-sc}
%\documentclass[a4paper,fleqn, twocolumn, 5p]{cas-sc}
\documentclass[a4paper,fleqn]{cas-sc}
\usepackage[version=4]{mhchem}   % For chemical formulas (e.g., \ce{HfO2})
\usepackage{amsmath}   % For advanced math symbols
%\usepackage{breqn} %package for breaking a long equation
\usepackage{siunitx} % For SI units 
\usepackage{textcomp}    % For special symbols (e.g., \textmu)
% Configure siunitx
\sisetup{
  range-phrase = \text{--},
  range-units = single,
  per-mode = fraction,
  separate-uncertainty = true
}
% Define missing units
\DeclareSIUnit{\dec}{dec}
\DeclareSIUnit{\cycle}{cycles}

\usepackage{soul} % for \hl highlighting
\usepackage{multicol}
\usepackage{array, makecell}
\usepackage{lipsum}
\usepackage{cuted}
\usepackage{mathrsfs}
\usepackage{xcolor}
\definecolor{purple}{RGB}{128,0,128}
\definecolor{magenta}{RGB}{255,0,255}

\usepackage[numbers,sort&compress]{natbib}
%\usepackage[authoryear]{natbib}
%\usepackage[authoryear,longnamesfirst]{natbib}
%%%%%%%%single-columns figure in multicolumn latex%%%%%
\usepackage[font=small,labelfont=bf]{caption}
%%%%%%%%%%%%%%%%%%%%%%%%%%%%%%%%%%%%%%%%%%%%%%%%%%%%%%%
\newenvironment{singulartabfig}
   {\par\bigskip\noindent\minipage{\columnwidth}\centering}
   {\endminipage\par\bigskip}
%%%%%%%%%%%%%%%%%%%%%%%%%%%%%%%%%%%%%%%%%%%%%%%%%%%%%%%%
\usepackage{threeparttable}
\usepackage{float}
\usepackage{makecell}  
%\usepackage{graphicx}
\usepackage{graphics}
\graphicspath{{figures/}}
\usepackage{soul}
\usepackage{color}
%https://texblog.org/2011/09/30/quick-note-on-line-spacing/
\usepackage{setspace} 
%\setstretch{4} % for custom spacing
%\setstretch{<factor>} % for custom spacing
%\onehalfspacing
%\onehalfspacing
%\doublespacing
%%%Author macros
\def\tsc#1{\csdef{#1}{\textsc{\lowercase{#1}}\xspace}}
\tsc{WGM}
\tsc{QE}
\tsc{EP}
\tsc{PMS}
\tsc{BEC}
\tsc{DE}
%%%
% Appendix equationing
% \renewcommand{\theequation}{A\arabic{equation}}

% Added for table placements
\usepackage{float}
\floatstyle{plaintop}
\restylefloat{table}
\usepackage{rotating} %for sidewaysfigure

\begin{document}
\let\WriteBookmarks\relax
\def\floatpagepagefraction{1}
\def\textpagefraction{.001}

\shorttitle{Review on Ferroelectric Materials}
% \shorttitle{}

%%%%%%%%%%%%%%%%%%%%%%%%%%%%%%%%%%%%%%%%%%%%%%%%%%%%%%%%%%%%%%%%%%%%%%%%%%%%%%%%%%%%%%%%
% ************************ Uncomment this short-Author *******************************
\shortauthors{}
% \shortauthors{S. Poudel et~al.}
%\begin{frontmatter}

%%%%%%%%%%%%%%%%%%%%%%%%%%%%%%%%%%%%%%%%%%%%%%%%%%%%%%%%%%%%%%%%%%%%%%
%%%%%Original Title cas-sc styles%%%%%%%%%%%%%%%%%%%%%%%%%%%%%%%%
%\title [mode = title]{This is a specimen $a_b$ title}                      
%\tnotemark[1,2]

%\tnotetext[1]{This document is the result of the research
%   project funded by the National Science Foundation.}

%\tnotetext[2]{The second title footnote, which is a longer text matter
%   to fill the whole text width and overflow into
%   another line in the footnotes area of the first page.}
%%%%%%%%%%%%%%%%%%%%%%%%%%%%%%%%%%%%%%%%%%%%%%%%%%%%%%%%%%%%%%%%%%%%                     
% \title [mode = title]{Multi-phase field analysis of Al-Cu-Ni system utilizing DFT computed elasticity}  
%\title [mode = title]{Multi-phase field analysis of Al-Cu-Ni system utilizing temperature calibrated elasticity}
\title [mode = title]{Exploring the Potential of Ferroelectric Materials for Applications in Next-Generation Energy Technologies}
%%%%%%%%%%%%%%%%%%%%%%%%%%%%%%%%%%%%%%%%%%%%%%%%%%%%%%%%%%%%%%%%%%%%%%%%%%%%%%%%%%%%%%%%%%%%%
%%%%%Alternate titles
%%%%%%%%%%%%%%%%%%%%%%%%%%%%%%%%%%%%%%%%%%%%%%%%%%%%%%%%%%%%%%%%%%%%%%%%%%%%%%%%%%%%%%%%%%%%%
%\title [mode = title]{ Emerging Trends in Ferroelectric Materials for Next-Generation Energy Technologies}
%%%%%%%%%%%%%%%%%%%%%%%%%%%%%%%%%%%%%%%%%%%%%%%%%%%%%%%%%%%
%\author[a]{Shengyan Shang}[]
%\ead{ssyan@git.edu.cn}
%%%%%%%%%%%%%%%%%%%%%%%%%%%%%%%%%%%%%%%%%%%%%%%%%%%
\author[a]{Yaroslava Oliinyk}[]
%\ead{yaroslava.oliinyk11@gmail.com}
\author[b]{Mengistu Dagnaw}[]
%\ead{Mengistu.Jemberu.Dagnaw@polsl.pl/mengejembe@gmail.com}
\author[c]{Yajie Hao}[]
%\ead{25858564@edgehill.ac.uk}
%\author[a]{Xiangyu Li}[]
%\ead{1787481233@qq.com}
%\author[a]{Yulong Hu}[]
%\ead{434452887@qq.com}
%\author[a]{Yulong Hu}[]
%\author[a]{Chunjing Shi}[]
%\ead{1464801360@qq.com}
%\author[a]{Yaoxiang Geng}[]
%%%%%%%%%%%%%%%%%%%%%%%%%%%%%%%%%%%%%%%%%%%
%\author[b]{Wenhai Lin}[]
%\cormark[1]
%\cortext[cor1]{Corresponding author}
%\ead{email@address}
\author[d]{Vytautas Stankus}[orcid=0000-0001-7702-6506]
%\ead{vytautas.stankus@ktu.lt}
%%%%%%%%%%%%%%%%%%%%%%%%%%%%%%%%%%%%%%%%%%%%%%%%%%%%%%%%%%%%%%%
\author[a]{Anil Kunwar}[orcid=0000-0003-4295-5772]
\cormark[1]
\cortext[cor1]{Corresponding author}
\ead{anil.kunwar@polsi.pl}
%%%%%%%%%%%%%%%%%%%%%%%%%%%%%%%%%%%%%%%%%%%%%%%%%%%%%%%%%%%%%%%%
%\address[a]{Department of Materials and Energy Engineering, Guizhou Institute of Technology, 550003, Guiyang, China}
%\address[b]{Guizhou Zhenhua Qunying Electrical Appliances Co.Ltd, 550018, Guiyang, China}
\address[a]{Scientific and Didactic Laboratory of Nanotechnology and Material Technologies, Faculty of Mechanical Engineering, Silesian University of Technology,44-100 Gliwice, Poland }
\address[b]{Department of Engineering Materials and Biomaterials, Faculty of Mechanical Engineering, Silesian University of Technology,44-100 Gliwice, Poland}
\address[c]{ Department of Computer Science, Edge Hill University, Ormskirk, L39 4QP, UK}
\address[d] {Department of Physics, Kaunas University of Technology, Studentu Str. 50, LT-51368 Kaunas, Lithuania }



 
\begin{abstract}
 Introduction. 
 \\ Fundamentals of ferroelectricity and ferroelectric materials.
  \\ Process-Structure-Property Relationships: Empirical Approaches
 \\ Materials Behavior Study through Experiments
 \\ Theoretical Advancements and Multiscale Computational Models.
 \\ Highlights on Energy Conversion and Storage Applications.  \\
 Conclusions about the research.

% \vspace{0.5cm}
\end{abstract}
%%%%%%%%%%%%%%%%%%%%%%%%%%%%%%%%%%%%%%%%%%%%%
%%%%%Graphical abstract has been commented%%%%

% \begin{graphicalabstract}
% %\includegraphics{figs/grabs.pdf}
% %\includegraphics{grabs.pdf}
% \centering
% \includegraphics[width=\linewidth]{figures/graphical_abstract.png}
% %\includegraphics[width=\linewidth]{graphical_abstract}
% %\includegraphics{}
% \end{graphicalabstract}

% \begin{highlights}
% \item 
% \end{highlights}

\begin{keywords}
\sep ferroelectric materials \sep gradient energy coefficients \sep multimodal energy harvesting \sep energy and AI \sep materials informatics
% Invar \sep laser welding \sep finite element analysis \sep  keyword4 \sep    keyword5 \sep keyword6
\end{keywords}
\maketitle
%%\begin{multicols}{2}
%https://www.overleaf.com/learn/latex/Multiple_columns#:~:text=Two%2Dcolumn%20documents%20can%20be,set%20of%20commands%20for%20that.
%\begin{multicols}{2}
%\begin{multicols}{2}
%https://tex.stackexchange.com/questions/196967/double-or-one-half-spacing
% \begin{doublespace}

\section{Introduction}\label{intro}
\par Ferroelectric materials have garnered significant attention due to their unique combination of piezoelectric, ferroelectric,  dielectric, pyroelectric, and electrocaloric properties. These characteristics make them highly promising for a wide range of applications, including sensors, actuators, capacitors, memory devices, solid-state refrigeration, and micro-electromechanical systems (MEMS). Their multifunctional nature continues to drive research efforts toward optimizing their performance and expanding their technological impact. \hl{to be continued...}
\par We need to present a bibliometric analysis of research work in Ferroelectric materials and their applications. Please study the user manual of VOSviewer software (\url{https://www.vosviewer.com/documentation/Manual_VOSviewer_1.6.19.pdf}), and then construct Fig.1(a) using the most important terminologies for the materials and applications. 
\par\par \hl{A good review article must have at least two tables and more than 5 non-trivial mathematical equations.}
\par \hl{AS MUCH AS IT IS POSSIBLE, WE WILL USE THE FIGURES FROM OPEN ACCESS ARTICLES + SPECIFIC}$^{*}$ \hl{SUBSCRIPTION ARTICLES (}$^{*}$ \hl{ARTICLES FROM THE PUBLISHER (ELSEVIER MAINLY AND OTHERS) WHO ALLOW THE PUBLICATION OF MORE THAN FOUR FIG. PER ARTICLE IN FREE OF CHARGE.)} 
\begin{figure}[htpb]
    \centering
    \includegraphics[width=0.84\linewidth]{Fig1.jpg}
    \caption{{a)} Bibliometric analysis of the ferroelectric materials terminologies using the VOSviewer software version {1.6.20} \cite{vanEck2010-Scientometrics}, using OpenAlex (DATABASE NAME) (date of search: {27.06.2025}. \textbf{b)} Number of publications about ferroelectrics (search words: (ferroelectricity OR "ferroelectric materials") AND ("energy storage" OR battery)) in the duration  2000-2025 (*the number of publications count for 2025 are only till the end of May). }
    \label{fig:enter-label}
\end{figure}
\section{Fundamentals of ferroelectricity and ferroelectric materials}\label{materials}
%The material used in this study is the annealed alloy 4J50 Invar, and its detailed chemical composition is listed in Table\ref{table-material1}. Sample pieces of the  4J50 Invar alloy, each  with a size (length $\times$ width $\times$ thickness) of 200 mm $\times$ 50 mm $\times$ 2 mm were selected  for welding. Before welding, the surfaces of the samples were ground with grit paper up to a grit 2000 to remove the oxidation layer, and then ultrasonically cleaned in ethanol for 10 min.
%After the cleaning procedure, two pieces of samples were assembled together for starting the joining experiments described in the following section.

%%%
\begin{table}[h]   
    \caption{\label{table-material1} This table does not belong to ferroelectric materials. Chemical composition of 4J50 Invar alloy (mass fraction,\%)}
    \centering
 \begin{tabular*}{12cm}{ccccccccc} 
%\begin{tabular*}{\textwidth}{@{\extracolsep{\fill}} llc}
   \toprule  
    Element & C & Si & Mn & S & P &Cr &Ni  & Fe       \\   
    \midrule  
    4J50  & $\leq$ 0.05   & $\leq$ 0.3     & 0.2-0.6    & $\leq$ 0.02   & $\leq$ 0.02  &-   &  36   & Balance \\
    \bottomrule 
    \end{tabular*}
    \end{table}

\subsection{fundamental concepts}\label{laser-welding-experiment}
%The pulsed laser welding equipment (JK2003SM), consisting of a Nd: YAG-pulsed laser, was used for performing the experiments. For laser welding, a butt joint is prepared from two Invar samples, as shown in the Fig.\ref{laser-welding}
%During the laser welding, pure argon gas through a nozzle at 20 L/min ﬂow rate was used for shielding. The parameters of Nd: YAG pulsed laser welding were tabulated in Tab.\ref{welding-parameter} 



\begin{table}[h]  
    \caption{\label{welding-parameter}  This table does not belong to ferroelectric materials. The parameters used in the Pulsed laser welding experiment. \hl{A single row is sufficient if the welding speed is the only variant.}}
    \centering
 \begin{tabular*}{13cm}{ccccc} 
%\begin{tabular*}{\textwidth}{@{\extracolsep{\fill}} llc}
   \toprule  
    \makecell{Peak Power \\(kW)}&\makecell{Pulse frequency\\ (Hz)}& \makecell{Pulse duration\\ (ms)} & \makecell{Welding speed\\ (mm/min)}  &    \makecell{Focused beam\\ diameter\\ (mm) }       \\   
    \midrule  
   45   &  15   &  2.6  &  200-300  &  1  \\
     % \midrule  
   % 45   & 15    &  2.6  &  300  &  1 \\
    \bottomrule 
    \end{tabular*}
    \end{table}

\section{Tetragonal twin structures in Ferroelectric Materials} \label{hierarchical_design}
The proper understanding of the morphology of twins in tetragonal ferroelectric materials can aid in their utilization for applications via twin engineering. \hl{In other words, the study of tetragonal twins in ferroelectric materials is vital, as their domain wall dynamics control polarization switching and energy storage efficiency, critical for applications in non-volatile memory and piezoelectric devices. Analyzing twin structures and their interactions with defects enables optimization of dielectric and mechanical properties, enhancing energy storage capacity and overall performance in ferroelectric-based technologies.} 
\par Building on this foundation, G. Arlt~\cite{Arlt1990-JMSC} established that twinning in ceramics and metals below the ferroelastic or ferroelectric phase transition temperature results from energy minimization, where homogeneous elastic energy is reduced at the expense of twin wall energy. Twin density is governed by the grain size \( d \), where the elastic energy scales as $E_{\text{elastic}}  \propto d^3 $ and the twin wall energy as $ E_{\text{twin}} \propto d^2. $ Below a critical grain size, twinning is suppressed, whereas above this threshold, the twin lamellae width follows a scaling law of $w_{\text{twin}} \propto d^{1/2}$, facilitating stress accommodation in two dimensions. For even larger grains, beyond a second critical size, more intricate interfaces emerge to relieve stress in three dimensions. This semi-quantitative model, validated using BaTiO\(_3\) ceramics, is also applicable to other materials such as YBa\(_2\)Cu\(_3\)O\(_{7-\delta}\) superconductors.
\par To demonstrate these principles in a specific material system, He et al.~\cite{HE2021116815} have investigated the morphologies of twins in tetragonal BaTiO$_3$ ferroelectrics using compatibility and energetic analysis approaches. The lamellar twin structures in these materials most commonly correspond to the \{1 1 1\} twin plane, frequently observed in pressureless-sintered BaTiO$_3$ ceramics~\cite{Wu2006-JACS}. Additionally, in the context of He et al.'s work~\cite{HE2021116815}, \{1$\overline{2}$1\} and \{2$\overline{1}$5\} twin structures also appear in BaTiO$_3$ ferroelectric materials.
\par A concrete example of this behavior is seen in the tetragonal-to-orthorhombic martensitic transformation in  BaTiO$_3$illustrated in Figures~\ref{fig:BaTiO3_crystal_slip}a--c, exemplifies the formation of twins as a mechanism to accommodate lattice distortion during phase transitions. This transformation alters the crystal symmetry, with lattice parameters of the tetragonal phase ($a_{\mathrm{t}}$, $c_{\mathrm{t}}$) transitioning to those of the orthorhombic phase ($a_{\mathrm{o}}$, $b_{\mathrm{o}}$, $c_{\mathrm{o}}$). The resulting twinning behavior is described by transformation stretch tensors, $\mathbf{U}_1$ and $\mathbf{U}_2$, which quantify the lattice distortion of martensitic variants :
\begin{equation}
\mathbf{U}_1 = 
\begin{bmatrix}
\dfrac{b_o^2 + c_o^2}{4 a_t^2} & 0 & \dfrac{b_o^2 - c_o^2}{4 a_t c_t} \\
0 & \dfrac{a_o^2}{a_t^2} & 0 \\
\dfrac{b_o^2 - c_o^2}{4 a_t c_t} & 0 & \dfrac{b_o^2 + c_o^2}{4 c_t^2}
\end{bmatrix},
\quad
\mathbf{U}_2 = 
\begin{bmatrix}
\dfrac{b_o^2 + c_o^2}{4 a_t^2} & 0 & \dfrac{c_o^2 - b_o^2}{4 a_t c_t} \\
0 & \dfrac{a_o^2}{a_t^2} & 0 \\
\dfrac{c_o^2 - b_o^2}{4 a_t c_t} & 0 & \dfrac{b_o^2 + c_o^2}{4 c_t^2}
\end{bmatrix}.
\label{eq:stretch_tensors}
\end{equation}
\par Complementing this theoretical framework, \cite{zhu2024twinning} demonstrated significant variations in lattice parameters between tetragonal and orthorhombic phases of \ce{BaTiO3} nanoparticles. Using a hydrothermal synthesis method, they reported tetragonal phase parameters as \(a_t = \SI{3.997}{\angstrom}\) and \(c_t = \SI{4.0314}{\angstrom}\). In the orthorhombic phase, the refined parameters are crucial for understanding the material's structural properties, with reported values of \(a_o = \SI{3.9874}{\angstrom}\), \(b_o = \SI{5.6751}{\angstrom}\), and \(c_o = \SI{5.6901}{\angstrom}\). These parameters are critical in modeling martensitic phase transformations, stretch tensors, and twinning behavior, providing insights into the functional characteristics of \ce{BaTiO3}, as detailed in Eq.~\ref{eq:stretch_tensors}.

\par Furthermore, the orientation relationships between twin variants and the crystallographic compatibility across twin boundaries can be analyzed using a characteristic equation:
\begin{equation}
g(f) = \det(\mathbf{C}_f - \mathbf{I}) = 0,
\label{eq:characteristic_eq}
\end{equation}
where \(\mathbf{C}_f = (\mathbf{U}_1 + f \, \mathbf{n} \otimes \mathbf{a})(\mathbf{U}_1 + f \, \mathbf{a} \otimes \mathbf{n})\), with \(\mathbf{n} \otimes \mathbf{a}\) indicating the twinning shear direction and plane. This equation predicts whether lattice mismatch can be resolved through fully compatible twins or requires localized deformation for pseudo-compatible twins.

\begin{figure}
    \centering
    \includegraphics[width=0.8\linewidth]{figures/BaTiO3_crystal_slip}
    \caption{Crystal structure and slip systems of BaTiO$_3$ during the tetragonal-to-orthorhombic symmetries before and after martensitic phase transformation.  \textbf{(a)} Projection of the tetragonal($P4mm$) phase on the (010)$_t$ plane showing Ba, Ti, and O atomic positions. 
    \textbf{(b)} Corresponding orthorhombic($Amm2$) variants 1 and 2 projected on the (010)$_o$ plane, illustrating the twinning plane $(001)_{t} \parallel (011)_{o}$ between variants. 
    \textbf{(c)} Possible slip systems in the BaTiO$_3$ tetragonal lattice ($P4mm$) phase, indicating slip planes and directions written in terms of cubic basis relevant for plastic deformation \cite{zhu2024twinning,huang2018ferroelectric}.}
   \label{fig:BaTiO3_crystal_slip}
\end{figure}
\par Crucially, mechanical strain compatibility condition requires that the difference between the spontaneous strain tensors of adjacent twin variants, $\varepsilon^{(1)}$ and $\varepsilon^{(2)}$, satisfies $(\varepsilon^{(1)} - \varepsilon^{(2)}) \cdot \mathbf{n} = \mathbf{0}$, where $\mathbf{n}$ is the unit normal to the twin boundary. This ensures coherent, defect-free interfaces, favoring twin planes such as $\{111\}$, $\{\overline{1}21\}$, and $\{\overline{2}15\}$. More rigorously, compatibility between two variants with deformation gradients $\mathbf{A}$ and $\mathbf{B}$ demands the existence of a rotation $\mathbf{R} \in \mathrm{SO}(3)$, a vector $\mathbf{a}$, and a normal $\mathbf{n}$ such that the twinning equation $\mathbf{RB} - \mathbf{A} = \mathbf{a} \otimes \mathbf{n}$ holds, guaranteeing continuous deformation across the boundary. 
\par Supporting this, \cite{grekas2025theory} reported for potassium sodium niobate\ce{(K_{x}Na_{1-x})NbO3}(KNNex) that tetragonal stretch parameters  ($\alpha_t \approx 0.995$, $\gamma_t \approx 1.010$) yield explicit twin boundary normals $\mathbf{n}_\pm = (1/\sqrt{2})(1, \pm1, 0)$ and shear vectors: $\mathbf{a}_\pm = [2(\alpha_t - \gamma_t) / (\alpha_t^2 + \gamma_t^2)] (\pm\gamma_t, \alpha_t, 0)$, satisfying the rank-one connection. Additionally, to minimize electrostatic energy from polarization discontinuities, the polarization vectors $\mathbf{p}_A$ and $\mathbf{p}_B$ must obey $(\mathbf{p}_A - \mathbf{p}_B) \cdot \mathbf{m} = 0$, where $\mathbf{m} = (\mathbf{A}^{-\mathsf{T}}\mathbf{n}) / \|\mathbf{A}^{-\mathsf{T}}\mathbf{n}\|$ is the interface normal in the deformed configuration, ensuring pole-free interfaces. These combined mechanical and electrostatic conditions stabilize low-energy twin laminates, explaining the observed twin microstructures and crystallographic planes in tetragonal ferroelectrics, such as KNNex. 
\par The stability and formation mechanisms of ferroelectric domains, including twin domains, are further explained by the Landau–Ginzburg–Devonshire (LGD) free energy density, which incorporates contributions from polarization, elasticity, gradients, and electrostatics \cite{BHATTACHARYA2024116273}:
\begin{align} \label{lgd-batio3-ferroelectric}
    F &= \sum_{\alpha=1}^N F_{\text{bulk}}(P_i^{(\alpha)}) + \frac{1}{2} C_{ijkl} \left( \varepsilon_{ij} - \sum_{\alpha=1}^N \phi^{(\alpha)} \varepsilon_{ij}^{0(\alpha)} \right) \left( \varepsilon_{kl} - \sum_{\beta=1}^N \phi^{(\beta)} \varepsilon_{kl}^{0(\beta)} \right) \notag \\
    &\quad + \frac{1}{2} \sum_{\alpha=1}^N G_{ijkl} \frac{\partial P_i^{(\alpha)}}{\partial x_j} \frac{\partial P_k^{(\alpha)}}{\partial x_l} + \sum_{\alpha \neq \beta} \kappa_{\alpha\beta} P_i^{(\alpha)} P_i^{(\beta)} - \sum_{\alpha=1}^N E_i P_i^{(\alpha)},
\end{align}
where in Eq.~\ref{lgd-batio3-ferroelectric}, \( P_i^{(\alpha)} \) are the polarization components of the \(\alpha\)-th twin domain variant (e.g., \(\alpha = 1, 2, \ldots, N\) for \(N\) variants). The polarization vector variable-based free energy is commonly used in ferroelectric equations for modeling materials with spontaneous polarization (e.g., BaTiO$_3$). \( F_{\text{bulk}}(P_i^{(\alpha)}) \) is the bulk free energy for the \(\alpha\)-th variant.  The  \( \varepsilon_{ij}^{0(\alpha)} \) is the spontaneous strain tensor specific to the \(\alpha\)-th twin variant, reflecting its crystallographic orientation.  \(C_{ijkl}\) and \(G_{ijkl}\) respectively represent the elastic stiffness and gradient energy tensors. The gradient energy tensor governs the energy cost of domain walls between twin domains. The volume fraction of the \(\alpha\)-th twin domain (\( \phi^{(\alpha)} \)), satisfies the constraint \(\sum_{\alpha=1}^N \phi^{(\alpha)} = 1\) used to weight the contribution of each variant's strain. \( E_i \) is the applied electric field, interacting with the polarization of each variant. Carroll and Atkinson (2025) \cite{carroll2025dynamics} have applied the theoretical framework quantitatively to electron-doped perovskite ferroelectric thin films, specifically compressively strained LaAlO$_3$/SrTiO$_3$ heterostructures featuring strong out-of-plane polarization and conducting domain walls. Though twins have not been exclusively studied in their work, the material properties outlined in their work are significant for the study of ferroelectric materials with twins. Typical parameter values include a gradient energy coefficient \( g_{11} = \SI{2e-10}{\joule\cubic\meter\per\coulomb\squared} \), Landau coefficients \( a_1 = \SI{-3e8}{\joule\meter\per\coulomb\squared} \) and \( a_{11} = \SI{1.5e9}{\joule\meter\tothe{5}\per\coulomb\tothe{4}} \), which yield a saturated polarization \( P_s = \SI{0.32}{\coulomb\per\meter\squared} \) and correlation length \( \xi_0 = \SI{0.8}{\nano\meter} \). The Landau-Ginzburg-Devonshire (LGD) free energy functional captures elastic stiffness contributions through its quadratic polarization term ($\alpha P^2$), while the gradient term ($\beta|\nabla P|^2$) models the energy penalty associated with polarization inhomogeneity near domain walls. The coupling to the electric field and electron screening is governed by self-consistent solutions of the Poisson and Schrödinger equations, which describe the local electrostatics and free carrier distributions, respectively. Polarization dynamics follow the time-dependent LGD equation, $\Gamma \partial P/\partial t = -\delta F/\delta P$, where $\Gamma$ is the relaxation rate. This framework provides a quantitative description of the motion, stability, and field-driven interactions of charged ferroelectric domain walls in thin films.
\par Similarly, Peng et al.~\cite{PENG2023119297} have utilized this Physics for describing ferroelastic twin domain patterns specifically for BiVO$_4$ twin films. The free energy in their model is tailored for centrosymmetric ferroelastic materials, where twin domains arise from a tetragonal-to-monoclinic (T-M) phase transition. Bhattacharya and Zaem~\cite{BHATTACHARYA2024120039, BHATTACHARYA2024116273,BHATTACHARYA2025120702} have implemented ferroelastic Physics in their phase field simulations to study the kinetics of domain switching in yttria-stabilized zirconia (YSZ). Thus, ferroelastic equations are used to model materials that undergo spontaneous strain (e.g., BiVO$_4$, yttria-stabilized zirconia). Instead of polarization vectors, these studies~\cite{PENG2023119297,BHATTACHARYA2024116273,BHATTACHARYA2025120702} employed the structural order parameters \( \eta_i^{(\alpha)} \) in the description of free energy expression. The modified Landau--Ginzburg--Devonshire (LGD) free energy density for ferroelastic twin domain patterns in materials with spontaneous strain is given by:
\begin{align} \label{lgd-bivo4-ferroelastic}
    F &= \sum_{\alpha=1}^N F_{\text{bulk}}(\eta_i^{(\alpha)}) + \frac{1}{2} C_{ijkl} \left( \varepsilon_{ij} - \sum_{\alpha=1}^N \phi^{(\alpha)} \varepsilon_{ij}^{0(\alpha)} \right) \left( \varepsilon_{kl} - \sum_{\beta=1}^N \phi^{(\beta)} \varepsilon_{kl}^{0(\beta)} \right) \notag \\
    &\quad + \frac{1}{2} \sum_{\alpha=1}^N \beta \left( \nabla \eta_i^{(\alpha)} \right)^2 + \sum_{\alpha \neq \beta} \alpha_3 \eta_i^{(\alpha)} \eta_i^{(\beta)},
\end{align}
noting that T-YSZ exhibits small strains (0.01–0.02 along principal axes)  due to minor tetragonal deviations from cubic symmetry.
\par An important consequence of this framework is the characteristic twin wall width \( w \) results from the balance between gradient and bulk energy contributions, following the scaling relation:
\begin{equation}
    w \approx \sqrt{\frac{G}{\alpha}},
\end{equation}
where \(G\) is an effective gradient energy coefficient, and \(\alpha\) is a Landau coefficient related to the curvature of the free energy near the spontaneous polarization state. Typically, twin walls are nanometric but may broaden under applied stress or electric fields.  In the case of epitaxial BaTiO$_3$ (BTO) thin films systematically investigated by \cite{kale2024ferroelectric}, the static and dynamic behavior of domain walls (DWs) across a wide thickness range (2--90\,nm). Their study combined piezoresponse force microscopy (PFM) with statistical scaling analysis to characterize DW motion and pinning effects. Although the domain wall width \( w \) was not explicitly derived from the analytical form \( G/\alpha \), several quantitative metrics related to wall geometry and energetics adhere to this scaling relationship. The domain wall width was estimated at \( 28 \pm 10 \) nm based on tip resolution measurements, while the Larkin length---the scale below which the wall exhibits elastic behavior---was consistently \( \sim\!1.4 \) nm across all film thicknesses. The static roughness exponent (\(\zeta\)), reflecting geometric fluctuations in domain walls, decreased slightly from \( 0.35 \) to \( 0.28 \) with reduced film thickness, suggesting stronger disorder effects. Dynamically, the creep exponent (\(\mu\)) shifted from \( 0.54 \) in thicker films (\(>\!25\) nm) to \( 0.22 \) in ultrathin films (\(<\!10\) nm), indicating a dimensional crossover from 2D sheet-like to quasi-1D string-like domain walls. These trends suggest that thinner films experience enhanced depolarization and compressive strain, likely increasing the Landau coefficient (\(\alpha\)) and narrowing the domain wall width (\(w\)), consistent with the \( \sqrt{G/\alpha} \) relationship. In contrast, thicker films exhibit reduced strain and depolarization, resulting in a decrease in \(\alpha\) and broader, more mobile domain walls. While \cite{kale2024ferroelectric} do not explicitly derive \(w\) from energy coefficients, their data corroborate the theoretical scaling \( w \propto \sqrt{G/\alpha} \).
\par Extending these principles, building on classical grain size scaling laws, recent phase-field simulations predict that the twin domain density \( \rho \) depends on grain size \(d\) and the nucleation energy barrier \(\Delta G_{\text{nuc}}\) as:
\begin{equation}
    \rho \propto d^{-\frac{1}{2}} \exp \left(- \frac{\Delta G_{\text{nuc}}}{k_B T} \right),
\end{equation}
where \(k_B\) is Boltzmann’s constant, and the nucleation barrier is given by
\begin{equation}
    \Delta G_{\text{nuc}} = \gamma_{\text{tw}} A - 2 P_s E V,
\end{equation}
Here, \(\gamma_{\text{tw}}\) is the twin wall energy density, \(A\) is the twin wall area, \(P_s\) is the spontaneous polarization, \(E\) is the applied electric field, \(V\) is the volume of the nucleated twin domain. This scaling demonstrates that smaller grain sizes promote more frequent nucleation events, owing to their higher surface-to-volume ratio and lower energy barriers under applied fields. According to recent 3D phase-field simulations~\cite{kumar20243d}, polycrystalline \ce{HfO2}--\ce{ZrO2} ferroelectric thin films (grain sizes: \SIrange{5}{50}{\nano\meter}) exhibit domain densities that adhere to the predicted scaling law. In the case of smaller grains (\SI{5}{\nano\meter}), domain density increases sharply due to stronger wall--wall coupling and stray-field interactions, which amplify the electric field contribution ($2P_s E V$). These effects, as demonstrated in the simulations, effectively lower the nucleation barrier ($\Delta G_{\text{nuc}}$), promoting higher domain densities. Notably, the number of domains per grain reduces significantly---from several to just two --- at the smallest grain sizes, consistent with the theoretical $d^{-1/2}$ dependence. The results validate thermally activated nucleation (exponentially dependent on $\Delta G_{\text{nuc}}$) and underscore grain size and field strength as key factors governing twin domain density in nanoscale ferroelectrics.
\par To quantitatively characterize twin morphologies and their energetics, recent studies have integrated mechanical compatibility conditions with Landau-Ginzburg-Devonshire (LGD) free energy models. These integrated approaches elucidate twin boundary orientations, domain wall configurations, and pathways of polar phase transitions. In particular, zhu \textit{et al.} \cite{zhu2024twinning} demonstrated that experimental studies on \ce{BaTiO3} nanopillars under uniaxial compression reveal a superelastic transformation strain consistent with theoretical predictions: $\varepsilon_{\text{trans}} = \sqrt{2}a_{\text{C}}/a_{\text{T}} - 1$, where $a_{\text{C}}$ and $a_{\text{T}}$ represent the cubic and tetragonal lattice parameters, respectively, with typical values of $\varepsilon_{\text{trans}} \approx 0.06$ matching the experimental observations within $\pm 5\%$ uncertainty, confirming the crystallographic nature of the transformation. Further, the transformation strain resolved along a loading direction $\mathbf{N}$ can be calculated by:
\begin{equation}
\epsilon_{\text{cal}}(\mathbf{N}) = \sqrt{
\mathbf{N} \cdot \mathbf{N} + 2 (\mathbf{m} \cdot \mathbf{N})(\mathbf{b} \cdot \mathbf{N}) + (\mathbf{b} \cdot \mathbf{b})(\mathbf{m} \cdot \mathbf{N})^2
} - \mathbf{N} \cdot \mathbf{N},
\end{equation}
where \(\mathbf{N}\) is the loading direction, and \(\mathbf{m}\) and \(\mathbf{b}\) represent the habit plane normal and shear vector associated with the twin interface, respectively. This relationship directly links twin geometry to macroscopic strain response, bridging microstructural morphology and functional performance.
\par Concurrently, at the nanoscale, twin nucleation enhances mechanical properties via size-dependent strengthening. Experiments on BaTiO\textsubscript{3} nanopillars reveal a yield strength scaling law of the form $\sigma_y \propto d^{-n}$, where $d$ is the characteristic dimension and $n$ is the scaling exponent typically ranging between 0.5--1.0. A more refined expression, consistent with the observed power-law scaling, incorporates strain-gradient plasticity as:
\begin{equation}
\sigma_y = \sigma_0 \left[ 1 + \left( \frac{\ell}{s} \right)^\alpha \right],
\label{eq:size_scaling}
\end{equation}
where $\sigma_0$ is the size-independent yield stress, $\ell$ is a characteristic material length scale linked to strain-gradient plasticity, $s$ is the pillar size, and $\alpha$ is the scaling exponent. This formulation captures the size-dependent strengthening effect observed at micron scales. For pillars larger than a critical size (\textasciitilde330\,nm), the data exhibit classic inverse size-scaling, characterized by a linear increase in yield strength with the inverse of pillar size consistent with  $\alpha = 1$ in the strain-gradient plasticity framework. However,  below this threshold, the yield strength saturates near \ce{BaTiO3}'s theoretical strength (\textasciitilde9\,GPa), suggesting a size-independent regime governed by slip-mediated deformation rather than twin formation. Together, these theoretical and experimental frameworks—spanning nucleation scaling, transformation strain, and yield behavior—reveal a coherent progression in understanding how twin behavior in nanoscale ferroelectrics depends on size and field.
\par Recent experimental observations by \cite{liu2025electric} using Bragg coherent diffraction imaging (BCDI) reveal domain wall dynamics in $\sim\!200\,\mathrm{nm}$ \ce{BaTiO3} nanoparticles under electric fields ($\leq\!3\,\mathrm{MV/m}$). Figure~\ref{fig:BCDI_domain_dynamics_multiplane}a--b shows a side-by-side migration model that demonstrates that domain walls primarily move at nanoparticle surfaces, where minimal strain enhances domain mobility. This surface-driven mechanism explains the higher dielectric constant in nanoscale \ce{BaTiO3} compared to bulk, where strain impedes domain motion. The lattice tetragonality ratio ($c/a$) remains stable during domain shifts, confirming distortion-free motion, quantified by:
\begin{equation} 
\frac{c}{a} = \sqrt{1 + \frac{a^2}{2 \pi} \left( \frac{\Delta \varphi_1}{\Delta x_1} - \frac{\Delta \varphi_2}{\Delta x_2} \right)}.
\end{equation}
The parameters $\Delta\varphi_{1,2}$ and $\Delta x_{1,2}$ denote the positive and negative phase slopes and domain thicknesses, respectively. The $c/a$ ratio remains nearly constant ($\sim\!1.0005$), suggesting domain wall migration dominates over lattice parameter changes \cite{liu2025electric}.
%%%%%%%%%%%%%%%%%%%%%%%%%%%%%%%%%%%%%%%%%%%%%%%%%%%%%%%%%%%%%%%%%%%%%%%%%%%%%%%%%%%%%%%%%%%
\begin{figure}
\centering
\includegraphics[width=0.95\linewidth]{figures/BCDI_domain_dynamics_multiplane}
\caption{Presents domain dynamics and structural characterization in BaTiO\(_3\) nanoparticles: \textbf{(a)} Schematic of the side-by-side domain structure in BaTiO$_3$ nanoparticles, depicting alternating \textit{a}- and \textit{c}-axis domains with lattice parameters $a$ and $c$, respectively, and domain wall spacing $\Delta x$. The vector \(\mathbf{d}_{110}\) represents the direction normal to the domain walls, aligned with the crystallographic [110] orientation, thus defining the domain wall orientation. The reciprocal lattice vector \(\mathbf{Q}_{110}\) corresponds to the (110) planes and determines the direction of lattice displacement measurements via X-ray diffraction. The reciprocal lattice vector $\mathbf{Q}_{110}$ and domain wall normal $\mathbf{d}_{110}$ are labeled. \textbf{(b)} Predicted domain wall motion under an applied electric field $\mathbf{E}$ (orange arrow), illustrating field-aligned domain expansion/contraction relative to $\mathbf{Q}_{110}$. \textbf{(c-e)} Phase line profiles along domain walls under varying applied voltages (color-coded), measured in the (c) XY ($+Z$), (d) XZ ($+Y$), and (e) YZ ($-X$) planes, reveal reversible domain wall migration and anisotropic field response. \textbf{(f-h)} 3D Bragg coherent diffraction imaging (BCDI) reconstructions (0 V) display morphology and lattice displacement phase (color scales), with cross-sectional views. \textbf{(i)} Sequential BCDI phase reconstruction slices (0 V) confirm domain structure reproducibility. \textbf{(j)} Exaggerated schematic for tetragonality ratio ($c/a$) calculation from phase domains highlights $\mathbf{d}_{110}$, lattice constants ($a$, $c$), and relevant angles \cite{liu2025electric,bednyakov2025fragmented,zhang2025ferroelectric,valecha2025thermo}.}
    \label{fig:BCDI_domain_dynamics_multiplane}
\end{figure}
%%%%%%%%%%%%%%%%%%%%%%%%%%%%%%%%%%%%%%%%%%%%%%%%%%%%%%%%%%%%%%%%%%%%%%%%%%%%%%%%%%%%%
\par Collectively, these advances establish twin engineering as a promising strategy for enhancing the mechanical strength and ductility of ferroelectric materials while preserving their functional properties. Advances in ferroelectric materials demonstrate that introducing dense ferroelastic domain (twin) structures can simultaneously enhance mechanical toughness and deformability without compromising ferroelectric performance. For instance, Chen \textit{et al.} \cite{he2022morphologies} demonstrated BaTiO\textsubscript{3}-based relaxor ceramics with an ultrahigh energy-storage density ($\sim$9.04\,J/cm\textsuperscript{3}), exceptional mechanical hardness ($\sim$9.7\,GPa), and high compressive strength ($\sim$500\,MPa). This performance synergy arises from solid-solution strengthening, grain-boundary engineering, and twin-boundary effects. Notably, the system retained its dielectric energy storage capability despite enhanced mechanical robustness. Similarly, Chu \textit{et al.} \cite{chu2023superelastic} showed that \ce{BaTiO3} micropillars exhibit ferroelastic twin-domain switching with superelastic behavior, sustaining over \(10^8\) cycles without functional degradation or structural failure. This performance combines exceptional energy dissipation (large hysteresis) with remarkable durability. The superelastic fatigue resistance stems from twin-wall motion, which accommodates strain at low stress, conferring metal-like resilience to an otherwise brittle ferroelectric ceramic. Finally, Zhang \textit{et al.} \cite{zhang2025theoretical} developed theoretical models to predict the mode~I fracture toughness ($K_{\mathrm{Ic}}$) and fracture strength ($\sigma_{\mathrm{F}}$) of ferroelectric ceramics under applied electric fields. Based on Li's Principle of Energy Equivalence, also known as the mass-energy equivalence, their framework accounts for energy dissipation from domain switching near crack tips. For $\mathrm{BaTiO_3}$ and $\mathrm{PZT}$ ceramics, $K_{\mathrm{Ic}}$ increases by $\sim\!45\%$ (to $1.1\,\mathrm{MPa\cdot m^{1/2}}$) when the electric field aligns with the crack but decreases under perpendicular fields. Fracture strength exceeds $200\,\mathrm{MPa}$ in $\mathrm{BaTiO_3}$ at optimal field orientations. The models agree with experimental data, demonstrating that domain switching enhances mechanical performance without degrading ferroelectric properties. This work provides a quantitative basis for designing ferroelectrics under electromechanical loads.

%%%%%%%%%%%%%%%%%%%%%%%%%%%%%%%%%%%%%%%%%%%%%%%%%%%%%%%%%%%%%%%%%%%%%%%%%%%
%\begin{figure}
%\centering
%\includegraphics[width=0.95\linewidth]{figures/Fig-psp.jpg}
%\caption{\hl{The first figure (a) must include a schematic figure to show the correlation between PSP and performance if there are works related to it. The style can be chosen among the best among (a)-(f). The figures from (b)-(f) must contain works from reference papers that highlight one, both, or all of PS, SP, and PSP..}}
%    \label{figure-PSP}
%\end{figure}
%%%%%%%%%%%%%%%%%%%%%%%%%%%%%%%%%%%%%%%%%%%%%%%%%%%%%%%%%%%%%%%%%%%%%%%%%%%%%%%%
\begin{figure}
    \centering
    \includegraphics[width=0.975\linewidth]{figures/Psp_Schematic}
